Repository: whtowbin/EMPA_File_Parser

# EMPA File Parser

Parses Cameca electron microprobe (EPMA) run files (`.txt` or `.qtiDat`) into structured data: the signals and spectrometer crystals used, analysis conditions, and the standards used for calibration. `EMPA Calibration Files/` holds run files from sessions between 2018 and 2022.

```bash
uv run python EMPA_Parse.py path/to/run_file.txt -o run_file.json   # one file to JSON (stdout without -o)
uv run python EMPA_Parse.py path/to/folder --dir                    # every run file in a folder, to CSVs in folder/parsed_csvs/
```

## Status

This is a working research repository, not a finished package. Some files are exploratory analyses or earlier versions kept for reference, and the layout will change as I clean it up.

File: EMPA Calibration Files/July 2020/AB+HT_JULY2020_glass_final.txt (part 1 of 3)
FileName :  AB+HT_JULY2020_glass.qtiDat
Signal(s) Used : F  Ka, Na Ka, Mg Ka, Al Ka, Si Ka, P  Ka, K  Ka, Ca Ka, Ti Ka, Mn Ka, Fe Ka, S  Ka, Cl Ka
Spectrometers Conditions :  Sp4 TAP,  Sp2 LTAP,  Sp2 LTAP,  Sp2 LTAP,  Sp4 TAP,  Sp1 PET,  Sp3 LPET,  Sp1 PET,  Sp3 LPET,  Sp5 LLIF,  Sp5 LLIF,  Sp3 LPET,  Sp1 PET
Full Spectrometers Conditions :  Sp4 TAP(2d= 25.745,K= 0.00218),  Sp2 LTAP(2d= 25.745,K= 0.00218),  Sp2 LTAP(2d= 25.745,K= 0.00218),  Sp2 LTAP(2d= 25.745,K= 0.00218),  Sp4 TAP(2d= 25.745,K= 0.00218),  Sp1 PET(2d= 8.75,K= 0.000144),  Sp3 LPET(2d= 8.75,K= 0.000144),  Sp1 PET(2d= 8.75,K= 0.000144),  Sp3 LPET(2d= 8.75,K= 0.000144),  Sp5 LLIF(2d= 4.0267,K= 5.8E-05),  Sp5 LLIF(2d= 4.0267,K= 5.8E-05),  Sp3 LPET(2d= 8.75,K= 0.000144),  Sp1 PET(2d= 8.75,K= 0.000144)
Column Conditions : Cond 1 : 15keV 4nA , Cond 2 : 15keV 10nA , Cond 3 : 15keV 40nA 
	, Cond 1 : F  Ka, Na Ka
	, Cond 2 : Mg Ka, Al Ka, Si Ka, P  Ka, K  Ka, Ca Ka, Ti Ka, Mn Ka, Fe Ka
	, Cond 3 : S  Ka, Cl Ka
Date : Jul-13-2020
User Name : SX978-PC\SX
Setup Name : D:\sxpc\Analysis Setups\Quanti\HTAB_glass_070720.qtiSet
DataSet Comment : C6_ol12_Speak61372_1
Comment :  
Analysis Date : Tuesday, July 7, 2020 12:13:31 PM
Project Name : Default Project
Sample Name : Default Sample
Analysis Parameters : 	
Sp	Elements	Xtal	Position	Bg1	Bg2	Slope	Bias	Gain	Dtime	Blin	Wind	Mode	
Sp4	F  Ka		TAP	71221	-500	500	   	1328	2977	3	560	 	Inte
Sp2	Na Ka		LTAP	46373	-700	800	   	1328	3207	3	560	 	Inte
Sp2	Mg Ka		LTAP	38513	-1150	1150	   	1328	3103	3	560	 	Inte
Sp2	Al Ka		LTAP	32475	   	800	1.2	1324	3225	3	560	 	Inte
Sp4	Si Ka		TAP	27738	   	750	1.1	1321	3092	3	560	 	Inte
Sp1	P  Ka		PET	70368	-600	450	   	1313	1005	3	560	 	Inte
Sp3	K  Ka		LPET	42760	-600	600	   	1860	1049	3	560	 	Inte
Sp1	Ca Ka		PET	38397	   	700	1.1	1307	1026	3	560	 	Inte
Sp3	Ti Ka		LPET	31407	   	650	1.05	1859	1046	3	560	 	Inte
Sp5	Mn Ka		LLIF	52192	-550	550	   	1845	450	3	560	 	Inte
Sp5	Fe Ka		LLIF	48085	   	950	1.1	1845	453	3	560	 	Inte
Sp3	S  Ka		LPET	61362	-825	700	   	1862	1038	3	560	 	Inte
Sp1	Cl Ka		PET	54046	-600	600	   	1305	1012	3	560	 	Inte
Peak Position :  Sp4 71221 (-500, 500),  Sp2 46373 (-700, 800),  Sp2 38513 (-1150, 1150),  Sp2 32475 (800, Slope = 1.2),  Sp4 27738 (750, Slope = 1.1),  Sp1 70368 (-600, 450),  Sp3 42760 (-600, 600),  Sp1 38397 (700, Slope = 1.1),  Sp3 31407 (650, Slope = 1.05),  Sp5 52192 (-550, 550),  Sp5 48085 (950, Slope = 1.1),  Sp3 61362 (-825, 700),  Sp1 54046 (-600, 600)
Current Sample Position :  X = -19792 Y = 3155 Z = 32 BeamX = 0.00 BeamX = 0.00
Standard Name : 
F  On MgF2
Na On Albite
Mg ,Si ,Ca On Wakefield diopside
Al ,K  On Ortho_1
P  On Berlinite
Ti On RUTILE_6
Mn On Rhodonite
Fe On RKFAYb7
S  On Barite
Cl On scapolite
Standard composition : 
MgF2 = Mg : 39.01%, F  : 60.99%
Albite = Si : 32.13%, Al : 10.25%, Fe : 0.05%, Na : 8.75%, K  : 0.03%, O  : 48.79%
Wakefield diopside = Si : 25.94%, O  : 44.43%, Na : 0.02%, Mg : 11.22%, Al : 0.02%, Ca : 18.53%, Ti : 0.02%, Mn : 0.02%, Fe : 0.09%
Ortho_1 = Si : 30.10%, Al : 9.83%, Na : 0.85%, K  : 12.39%, Ba : 0.70%, O  : 45.94%
Berlinite = Al : 22.12%, P  : 25.40%, O  : 52.48%
RUTILE_6 = Ti : 59.95%, O  : 40.05%
Rhodonite = Si : 21.98%, Fe : 1.80%, Ca : 1.06%, Mg : 2.36%, Mn : 35.01%, O  : 37.73%
RKFAYb7 = Si : 13.84%, O  : 31.37%, Mg : 0.06%, Al : 0.05%, Ca : 0.02%, Mn : 1.55%, Fe : 52.62%, Zn : 0.38%
Barite = O  : 27.42%, S  : 13.74%, Ba : 58.84%
scapolite = Si : 25.35%, Al : 12.33%, Ca : 6.52%, Na : 5.63%, K  : 1.40%, Cl : 2.74%, O  : 45.70%
Calibration file name (Element intensity cps/nA) : 
F  : Other\MgF2_15kV_FKa-Sp4-TAP_002.calDat (F  : 71.3 cps/nA)
Na : Other\Albite_15kV_NaKa-Sp2-LTAP_009.calDat (Na : 140.4 cps/nA)
Mg ,Si ,Ca : Other\Wakefield diopside_15kV_MgKa-Sp2-LTAP_SiKa-Sp4-TAP_CaKa-Sp1-PET_002.calDat (Mg : 349.7 cps/nA, Si : 559.4 cps/nA, Ca : 98.6 cps/nA)
Al ,K  : Other\Ortho_1_15kV_AlKa-Sp2-LTAP_KKa-Sp3-LPET_002.calDat (Al : 445.5 cps/nA, K  : 212.9 cps/nA)
P  : Other\Berlinite_15kV_PKa-Sp1-PET_005.calDat (P  : 62.4 cps/nA)
Ti : Other\RUTILE_6_15kV_TiKa-Sp3-LPET_010.calDat (Ti : 1620.1 cps/nA)
Mn : Other\Rhodonite_15kV_MnKa-Sp5-LLIF_004.calDat (Mn : 189.5 cps/nA)
Fe : Other\RKFAYb7_15kV_FeKa-Sp5-LLIF_015.calDat (Fe : 317.4 cps/nA)
S  : Other\Barite_15kV_SKa-Sp3-LPET_006.calDat (S  : 127.7 cps/nA)
Cl : Other\Scapolite_15kV_ClKa-Sp1-PET_002.calDat (Cl : 6.2 cps/nA)
Beam Size : 10, 10, 10 ?m

	Beam curr (nA)	Peak Time (s)	Weight%	Atomic%	Oxide	Det.Lim ppm(A)	StdDev wt%	

DataSet/Point	F 	Na	Mg	Al	Si	P 	K 	Ca	Ti	Mn	Fe	S 	Cl	O 	F 	Na	Mg	Al	Si	P 	K 	Ca	Ti	Mn	Fe	S 	Cl	O 	F 	Na	Mg	Al	Si	P 	K 	Ca	Ti	Mn	Fe	S 	Cl	O 	Total	F 	Na	Mg	Al	Si	P 	K 	Ca	Ti	Mn	Fe	S 	Cl	O 	Total	F 	Na2O	MgO	Al2O3	SiO2	P2O5	K2O	CaO	TiO2	MnO	FeO	SO2	Cl	Total	F 	Na	Mg	Al	Si	P 	K 	Ca	Ti	Mn	Fe	S 	Cl	O 	F 	Na	Mg	Al	Si	P 	K 	Ca	Ti	Mn	Fe	S 	Cl	O 	 X 	 Y 	 Z 	 Beam X 	 Beam Y 	Comment	Distance (?)	Mean Z	Point#	Date
1 / 1 . 	4.071000	4.071000	9.926100	9.926100	9.926100	9.926100	9.926100	9.926100	9.926100	9.926100	9.926100	39.974600	39.974600		30.000000	30.000000	20.000000	20.000000	20.000000	30.000000	30.000000	20.000000	30.000000	30.000000	20.000000	60.000000	60.000000		0.000010	1.606497	4.997740	8.605169	23.115730	0.035226	0.141406	9.357682	0.502329	0.138317	6.291963	0.069187	0.030187	43.898290	98.789750	0.000012	1.543243	4.541168	7.043396	18.176700	0.025116	0.079873	5.156203	0.231602	0.055602	2.488146	0.047660	0.018804	60.592480	100.000000	0.000010	2.165524	8.287745	16.259410	49.453190	0.080717	0.170340	13.093270	0.837913	0.178600	8.094584	0.138244	0.030187	98.789730		370	193	322	355	512	177	632	254	458	791	64	167		-0.000021	0.098581	0.102478	0.160352	0.361682	0.047289	0.021544	0.355861	0.032886	0.047571	0.254950	0.007757	0.015629		-19792.0	3155.0	32.0	 	 	C6_ol12_Speak61372_1	0.00	12.344070	1	Tuesday, July 7, 2020 12:13:31 PM	
2 / 1 . 	4.068800	4.068800	9.930700	9.930700	9.930700	9.930700	9.930700	9.930700	9.930700	9.930700	9.930700	40.098200	40.098200		30.000000	30.000000	20.000000	20.000000	20.000000	30.000000	30.000000	20.000000	30.000000	30.000000	20.000000	60.000000	60.000000		0.000010	1.568519	4.971078	8.628118	23.062850	0.019070	0.145070	9.136125	0.476161	0.120588	6.176044	0.023584	0.025369	43.617760	97.970350	0.000012	1.517408	4.548861	7.112085	18.263270	0.013693	0.082522	5.069696	0.221088	0.048818	2.459564	0.016360	0.015915	60.630700	100.000000	0.000010	2.114331	8.243531	16.302770	49.340070	0.043698	0.174753	12.783270	0.794263	0.155708	7.945456	0.047123	0.025369	97.970340		389	177	316	354	567	174	644	264	467	936	65	171		-0.000197	0.097942	0.101881	0.160572	0.361057	0.049221	0.021564	0.350410	0.032873	0.047089	0.255823	0.006300	0.015665		-19792.0	3155.0	32.0	 	 	ND70_1_2_S-peak61470	0.00	12.215350	2	Tuesday, July 7, 2020 1:13:46 PM	
3 / 1 . 	4.060600	4.060600	9.918500	9.918500	9.918500	9.918500	9.918500	9.918500	9.918500	9.918500	9.918500	39.988400	39.988400		30.000000	30.000000	20.000000	20.000000	20.000000	30.000000	30.000000	20.000000	30.000000	30.000000	20.000000	60.000000	60.000000		0.100825	1.589843	5.007539	8.644833	22.921500	0.028394	0.141536	9.195029	0.503221	0.127920	6.261787	0.026405	0.025424	43.585410	98.159670	0.117893	1.536224	4.576827	7.117470	18.129950	0.020364	0.080416	5.096372	0.233377	0.051725	2.490773	0.018296	0.015930	60.514380	100.000000	0.100825	2.143075	8.303992	16.334360	49.037650	0.065061	0.170496	12.865680	0.839401	0.165175	8.055763	0.052761	0.025424	98.159670	6113	379	183	315	348	533	172	645	254	467	894	63	172		0.512874	0.098441	0.102499	0.160883	0.359374	0.047899	0.021318	0.351993	0.032868	0.047511	0.256723	0.006280	0.015756		-19503.0	3035.0	32.0	 	 	ND70_1_3_S-peak61470	312.92	12.253990	3	Tuesday, July 7, 2020 1:25:03 PM	
4 / 1 . 	40.107400	4.066100	9.926100	9.926100	9.926100	9.926100	9.926100	9.926100	9.926100	9.926100	9.926100	40.107400	40.107400		10.000000	30.000000	20.000000	20.000000	20.000000	30.000000	30.000000	20.000000	30.000000	30.000000	20.000000	60.000000	60.000000		0.053635	1.547694	5.017458	8.637018	23.068630	0.050783	0.130831	9.060448	0.500880	0.127192	6.214957	0.088440	0.030481	43.757680	98.286130	0.062575	1.492157	4.575652	7.095157	18.205580	0.036341	0.074168	5.010567	0.231773	0.051316	2.466625	0.061144	0.019056	60.617890	100.000000	0.053635	2.086258	8.320442	16.319590	49.352410	0.116365	0.157601	12.677380	0.835495	0.164235	7.995517	0.176715	0.030481	98.286130	2459	370	182	313	357	525	177	685	256	442	857	64	170		0.209417	0.096884	0.102537	0.160693	0.361168	0.050447	0.021096	0.349071	0.032922	0.045783	0.254769	0.008321	0.015898		-19463.0	3032.0	32.0	 	 	ND70_1_4_S-peak61392	351.24	12.251980	4	Tuesday, July 7, 2020 2:00:07 PM	
5 / 1 . 	40.119600	4.062900	9.956600	9.956600	9.956600	9.956600	9.956600	9.956600	9.956600	9.956600	9.956600	40.119600	40.119600		10.000000	30.000000	20.000000	20.000000	20.000000	30.000000	30.000000	20.000000	30.000000	30.000000	20.000000	60.000000	60.000000		0.000010	3.376432	2.649095	9.353137	20.520020	0.309050	2.661750	6.577388	1.978725	0.059789	7.288001	0.075306	0.037552	41.690240	96.576480	0.000012	3.370621	2.501434	7.955686	16.768050	0.228993	1.562415	3.766282	0.948062	0.024977	2.994992	0.053908	0.024309	59.800260	100.000000	0.000010	4.551360	4.392989	17.672690	43.899980	0.708161	3.206375	9.203082	3.300624	0.077202	9.375983	0.150470	0.037552	96.576480		428	184	329	341	453	181	579	254	482	906	66	171		-0.000053	0.144379	0.071583	0.171228	0.329180	0.075095	0.083294	0.282507	0.055329	0.044132	0.277682	0.008028	0.016342		13452.0	-2875.0	-22.0	 	 	AZ18_OL36_MI_1_sulfurpeak61392_1	33786.50	12.344380	5	Tuesday, July 7, 2020 2:51:10 PM	
6 / 1 . 	40.057000	4.058300	9.909300	9.909300	9.909300	9.909300	9.909300	9.909300	9.909300	9.909300	9.909300	40.057000	40.057000		10.000000	30.000000	20.000000	20.000000	20.000000	30.000000	30.000000	20.000000	30.000000	30.000000	20.000000	60.000000	60.000000		0.000010	3.439556	2.617807	9.413517	20.841050	0.224204	2.774328	6.505190	1.957782	0.101169	7.532388	0.078150	0.039051	42.066650	97.590850	0.000012	3.400998	2.448394	7.930934	16.868510	0.164547	1.613018	3.689534	0.929112	0.041861	3.066000	0.055412	0.025039	59.766630	100.000000	0.000010	4.636449	4.341105	17.786780	44.586800	0.513744	3.341988	9.102063	3.265690	0.130633	9.690387	0.156153	0.039051	97.590860		456	182	323	352	502	187	706	257	463	832	64	174		-40.100670	0.146480	0.071254	0.172180	0.333567	0.069261	0.085750	0.283028	0.055251	0.045508	0.281600	0.008017	0.016641		13458.0	-2852.0	-17.0	 	 	AZ18_OL36_MI_1_sulfurpeak61392_2	33788.30	12.494680	6	Tuesday, July 7, 2020 3:11:29 PM	
7 / 1 . 	40.029600	4.063500	9.909300	9.909300	9.909300	9.909300	9.909300	9.909300	9.909300	9.909300	9.909300	40.029600	40.029600		10.000000	30.000000	20.000000	20.000000	20.000000	30.000000	30.000000	20.000000	30.000000	30.000000	20.000000	60.000000	60.000000		0.030246	2.891263	3.644770	8.131708	19.737460	0.365316	1.166446	8.624360	1.502494	0.133068	8.038768	0.135517	0.078003	40.761020	95.240440	0.037285	2.945267	3.511939	7.058094	16.458170	0.276215	0.698681	5.039315	0.734598	0.056725	3.371025	0.098992	0.051526	59.662170	100.000000	0.030246	3.897362	6.044116	15.364810	42.225800	0.837090	1.405115	12.067210	2.506243	0.171823	10.341840	0.270780	0.078003	95.240440	2850	424	176	308	356	441	173	697	264	485	902	64	174		0.237920	0.134239	0.085919	0.153617	0.319859	0.079779	0.051111	0.337541	0.049403	0.049039	0.293363	0.009532	0.018732		11433.0	-3842.0	-7.0	 	 	AZ18_OL35_MI_1_sulfurpeak61392_1	31999.38	12.329520	7	Tuesday, July 7, 2020 3:55:29 PM	
8 / 1 . 	40.096700	4.018500	9.924600	9.924600	9.924600	9.924600	9.924600	9.924600	9.924600	9.924600	9.924600	40.096700	40.096700		10.000000	30.000000	20.000000	20.000000	20.000000	30.000000	30.000000	20.000000	30.000000	30.000000	20.000000	60.000000	60.000000		0.000010	3.295357	2.286721	9.144083	22.234670	0.274810	1.293743	6.806310	0.873565	0.153404	7.360877	0.249217	0.282826	42.441830	96.697430	0.000012	3.256991	2.137799	7.700568	17.988620	0.201599	0.751865	3.858632	0.414390	0.063447	2.994877	0.176629	0.181266	60.273310	100.000000	0.000010	4.442072	3.792066	17.277690	47.568270	0.629703	1.558458	9.523390	1.457155	0.198081	9.469738	0.497966	0.282826	96.697430		431	176	326	357	496	179	685	260	470	870	64	176		-0.000010	0.143071	0.065913	0.168034	0.350681	0.074072	0.054417	0.290746	0.039755	0.049297	0.278940	0.012062	0.029743		15106.0	7724.0	-40.0	 	 	C6_ol5_Speak61380_1	35195.90	12.214440	8	Tuesday, July 7, 2020 4:34:43 PM	
9 / 1 . 	39.971600	4.062900	9.933700	9.933700	9.933700	9.933700	9.933700	9.933700	9.933700	9.933700	9.933700	39.971600	39.971600		10.000000	30.000000	20.000000	20.000000	20.000000	30.000000	30.000000	20.000000	30.000000	30.000000	20.000000	60.000000	60.000000		0.000010	3.739553	1.936366	8.903972	23.752900	0.481647	2.012919	5.004129	1.054198	0.145062	6.504319	0.086935	0.315201	43.287720	97.224930	0.000012	3.640451	1.783045	7.385633	18.928020	0.348021	1.152230	2.794290	0.492558	0.059095	2.606589	0.060688	0.198978	60.550400	100.000000	0.000010	5.040840	3.211072	16.824000	50.816330	1.103651	2.424786	7.001778	1.758462	0.187309	8.367780	0.173707	0.315201	97.224930		434	170	317	349	457	188	544	254	440	971	64	170		-0.000015	0.151013	0.060056	0.164132	0.369041	0.090669	0.070501	0.239573	0.042415	0.046817	0.263494	0.008323	0.031264		11562.0	5038.0	-20.0	 	 	C6_ol12_Speak61380_1	31410.54	12.071990	9	Tuesday, July 7, 2020 4:56:49 PM	
10 / 1 . 	39.945600	4.058800	9.910800	9.910800	9.910800	9.910800	9.910800	9.910800	9.910800	9.910800	9.910800	39.945600	39.945600		10.000000	30.000000	20.000000	20.000000	20.000000	30.000000	30.000000	20.000000	30.000000	30.000000	20.000000	60.000000	60.000000		0.000010	3.683182	1.865263	8.811213	23.752440	0.504119	2.037212	4.870943	1.082898	0.127041	6.571192	0.094228	0.302044	43.159440	96.861230	0.000012	3.599672	1.724326	7.337429	19.002070	0.365691	1.170721	2.730613	0.507957	0.051957	2.643743	0.066037	0.191422	60.608350	100.000000	0.000010	4.964853	3.093162	16.648730	50.815350	1.155143	2.454049	6.815423	1.806335	0.164040	8.453813	0.188279	0.302044	96.861230		430	176	310	359	446	183	689	257	468	917	63	174		-0.000011	0.149896	0.059077	0.162745	0.369228	0.092165	0.070982	0.238595	0.042992	0.047549	0.263789	0.008461	0.030751		11588.0	5029.0	-20.0	 	 	C6_ol12_Speak61380_2	31435.95	12.034350	10	Tuesday, July 7, 2020 5:09:31 PM	
11 / 1 . 		4.062000	9.927600	9.927600	9.927600	9.927600	9.927600	9.927600	9.927600	9.927600	9.927600	39.896800	39.896800			30.000000	20.000000	20.000000	20.000000	30.000000	30.000000	20.000000	30.000000	30.000000	20.000000	10.000000	60.000000			3.539129	1.958517	8.883359	23.814840	0.539537	2.044197	4.908962	1.082992	0.117661	6.672604	0.077504	0.313601	43.378010	97.330920		3.443528	1.802495	7.364663	18.967410	0.389646	1.169519	2.739708	0.505746	0.047907	2.672624	0.054076	0.197864	60.644820	100.000000		4.770672	3.247805	16.785050	50.948840	1.236301	2.462463	6.868619	1.806491	0.151928	8.584277	0.154864	0.313601	97.330920		439	178	313	362	463	189	585	250	469	891	158	170			0.147047	0.060584	0.163783	0.369901	0.095399	0.071191	0.237589	0.042699	0.046964	0.265150	0.019741	0.031218		11566.0	5029.0	-20.0	 	 	C6_ol12_Speak61380_wideSwindow_3	31413.99	12.102860	11	Tuesday, July 7, 2020 6:02:01 PM	
12 / 1 . 		4.057500	9.915400	9.915400	9.915400	9.915400	9.915400	9.915400	9.915400	9.915400	9.915400	39.910500	39.910500			30.000000	20.000000	20.000000	20.000000	30.000000	30.000000	20.000000	30.000000	30.000000	20.000000	10.000000	60.000000			3.498792	1.896581	8.829442	23.822670	0.509041	2.042320	4.800264	1.076777	0.164321	6.485492	0.087509	0.310153	43.166820	96.690190		3.423719	1.755461	7.361762	19.081980	0.369721	1.175117	2.694342	0.505715	0.067288	2.612512	0.061405	0.196806	60.694170	100.000000		4.716299	3.145097	16.683180	50.965600	1.166421	2.460203	6.716531	1.796124	0.212177	8.343559	0.174855	0.310153	96.690190		433	165	314	340	529	187	706	254	458	822	161	175			0.146065	0.059310	0.163012	0.369926	0.095533	0.071163	0.236916	0.042764	0.049219	0.259748	0.020613	0.031224		11571.0	5061.0	-20.0	 	 	C6_ol12_Speak61361_ClS60nA_5	31420.91	12.004180	12	Tuesday, July 7, 2020 6:15:30 PM	
13 / 1 . 		4.017700	9.913900	9.913900	9.913900	9.913900	9.913900	9.913900	9.913900	9.913900	9.913900	63.295300	63.295300			30.000000	20.000000	20.000000	20.000000	30.000000	30.000000	20.000000	30.000000	30.000000	20.000000	10.000000	60.000000			3.224504	1.822402	8.898192	23.830550	0.501031	2.031377	5.029585	1.083184	0.155190	6.491896	0.096207	0.299732	43.183770	96.647630		3.159477	1.689024	7.428865	19.113460	0.364383	1.170362	2.826779	0.509394	0.063632	2.618539	0.067597	0.190444	60.798050	100.000000		4.346564	3.022085	16.813080	50.982450	1.148067	2.447021	7.037397	1.806811	0.200387	8.351798	0.192233	0.299732	96.647630		449	170	320	358	492	182	624	250	465	889	128	139			0.141190	0.058141	0.164033	0.370088	0.093511	0.070822	0.241832	0.042726	0.049060	0.261424	0.016766	0.026071		11599.0	5052.0	-20.0	 	 	C6_ol12_Speak61380_ClS60nA_6	31448.31	12.019500	13	Tuesday, July 7, 2020 6:31:49 PM	
14 / 1 . 		4.063200	9.941400	9.941400	9.941400	9.941400	9.941400	9.941400	9.941400	9.941400	9.941400	63.280100	63.280100			30.000000	20.000000	20.000000	20.000000	30.000000	30.000000	20.000000	30.000000	30.000000	20.000000	10.000000	60.000000			2.866982	2.454349	8.940608	21.381390	0.199452	1.026325	8.278732	0.920096	0.164648	7.964146	0.313243	0.265456	41.956770	96.732210		2.858955	2.315038	7.596576	17.453050	0.147625	0.601790	4.735368	0.440367	0.068707	3.269316	0.223993	0.171656	60.117550	100.000000		3.864631	4.070042	16.893220	45.742790	0.457025	1.236323	11.583600	1.534771	0.212599	10.245840	0.625898	0.265456	96.732200		415	178	317	362	464	174	629	262	485	919	124	140			0.133177	0.068595	0.165015	0.339935	0.064732	0.047803	0.327761	0.040552	0.050914	0.291964	0.025530	0.024332		9830.0	4846.0	-12.0	 	 	C6_ol11_Speak61380_ClS60nA_1	29670.26	12.412280	14	Tuesday, July 7, 2020 6:54:22 PM	
15 / 1 . 		4.062300	9.927600	9.927600	9.927600	9.927600	9.927600	9.927600	9.927600	9.927600	9.927600	59.724700	59.724700			30.000000	20.000000	20.000000	20.000000	30.000000	30.000000	20.000000	30.000000	30.000000	20.000000	10.000000	60.000000			3.979389	1.926294	8.956598	23.543490	0.442581	2.089125	4.553058	1.105451	0.147732	6.494833	0.106455	0.320724	43.009600	96.675340		3.892858	1.782437	7.465581	18.852800	0.321356	1.201694	2.554835	0.519028	0.060477	2.615504	0.074677	0.203454	60.455300	100.000000		5.364134	3.194369	16.923440	50.368320	1.014134	2.516584	6.370640	1.843953	0.190757	8.355576	0.212710	0.320724	96.675340		424	165	315	336	513	181	710	259	418	879	136	140			0.155640	0.059859	0.164949	0.366555	0.089679	0.072008	0.229866	0.043410	0.045591	0.261104	0.018015	0.027537		14129.0	575.0	-27.0	 	 	C8_ol11_Speak61380_ClS60nA_1	34019.03	11.984380	15	Tuesday, July 7, 2020 7:42:32 PM	
16 / 1 . 		4.064300	9.944400	9.944400	9.944400	9.944400	9.944400	9.944400	9.944400	9.944400	9.944400	59.724700	59.724700			30.000000	20.000000	20.000000	20.000000	30.000000	30.000000	20.000000	30.000000	30.000000	20.000000	10.000000	60.000000			3.292810	1.946272	8.855417	23.859260	0.524449	1.976860	4.853123	1.042036	0.125364	6.442761	0.154338	0.315402	43.240170	96.628260		3.222078	1.801409	7.383237	19.110820	0.380902	1.137424	2.723944	0.489386	0.051334	2.595235	0.108296	0.200132	60.795800	100.000000		4.438640	3.227499	16.732250	51.043880	1.201727	2.381349	6.790491	1.738174	0.161874	8.288587	0.308387	0.315402	96.628260		427	171	304	364	445	178	704	257	446	926	127	139			0.141393	0.060107	0.163142	0.370298	0.093606	0.069562	0.238148	0.042329	0.045929	0.260976	0.019947	0.027226		12307.0	961.0	-20.0	 	 	C8_ol12_Speak61380_ClS60nA_1	32173.94	11.985390	16	Tuesday, July 7, 2020 7:49:40 PM	
17 / 1 . 		4.063900	9.955100	9.955100	9.955100	9.955100	9.955100	9.955100	9.955100	9.955100	9.955100	59.724700	59.724700			30.000000	20.000000	20.000000	20.000000	30.000000	30.000000	20.000000	30.000000	30.000000	20.000000	10.000000	60.000000			3.797459	1.526256	8.960575	23.757240	0.499886	2.011989	5.018502	1.026037	0.138865	6.525941	0.117840	0.329898	43.138710	96.849190		3.712966	1.411545	7.465042	19.014150	0.362777	1.156727	2.814553	0.481494	0.056817	2.626675	0.082621	0.209165	60.605470	100.000000		5.118896	2.530987	16.930950	50.825610	1.145445	2.423666	7.021889	1.711487	0.179307	8.395597	0.235458	0.329898	96.849200		439	174	309	358	452	182	628	267	464	958	127	143			0.152376	0.053182	0.164708	0.368919	0.091844	0.070312	0.241206	0.042464	0.047955	0.263392	0.018161	0.028095		12971.0	2230.0	-20.0	 	 	C8_ol10_Speak61380_ClS60nA_1	32776.10	12.035940	17	Tuesday, July 7, 2020 7:56:48 PM	
18 / 1 . 		4.064600	9.942900	9.942900	9.942900	9.942900	9.942900	9.942900	9.942900	9.942900	9.942900	63.310600	63.310600			30.000000	20.000000	20.000000	20.000000	30.000000	30.000000	20.000000	30.000000	30.000000	20.000000	10.000000	60.000000			3.852581	1.965907	8.976553	23.459180	0.417531	2.030191	4.817124	1.055639	0.142250	6.651968	0.171005	0.306232	43.048840	96.895000		3.765543	1.817516	7.475732	18.769020	0.302905	1.166783	2.700667	0.495212	0.058182	2.676463	0.119855	0.194092	60.458030	100.000000		5.193199	3.260059	16.961140	50.187960	0.956735	2.445592	6.740120	1.760864	0.183678	8.557731	0.341690	0.306232	96.894990		448	170	312	351	532	187	658	260	447	977	119	139			0.153647	0.060575	0.165165	0.365491	0.088350	0.070829	0.236162	0.042644	0.047075	0.266638	0.019966	0.026405		14195.0	2872.0	-37.0	 	 	C8_ol9_Speak61380_ClS60nA_1	33988.25	12.043360	18	Tuesday, July 7, 2020 8:04:01 PM	
19 / 1 . 		4.060100	9.920000	9.920000	9.920000	9.920000	9.920000	9.920000	9.920000	9.920000	9.920000	63.280100	63.280100			30.000000	20.000000	20.000000	20.000000	30.000000	30.000000	20.000000	30.000000	30.000000	20.000000	10.000000	60.000000			3.625812	1.978176	8.996939	23.665570	0.434790	1.949610	5.017954	1.037030	0.153668	6.834613	0.163429	0.313960	43.352910	97.524470		3.524628	1.818916	7.451973	18.831200	0.313711	1.114379	2.797965	0.483837	0.062510	2.735000	0.113922	0.197909	60.554050	100.000000		4.887518	3.280406	16.999660	50.629500	0.996283	2.348523	7.021122	1.729824	0.198421	8.792703	0.326552	0.313960	97.524480		427	171	317	341	518	189	731	252	448	946	124	138			0.148760	0.060818	0.165566	0.368064	0.089230	0.069198	0.243450	0.042070	0.047878	0.269904	0.019841	0.026740		15249.0	1131.0	-38.0	 	 	C8_ol7_Speak61380_ClS60nA_1	35099.48	12.149560	19	Tuesday, July 7, 2020 8:11:04 PM	
20 / 1 . 		4.064400	9.955100	9.955100	9.955100	9.955100	9.955100	9.955100	9.955100	9.955100	9.955100	59.923000	59.923000			30.000000	20.000000	20.000000	20.000000	30.000000	30.000000	20.000000	30.000000	30.000000	20.000000	10.000000	60.000000			3.202590	2.233864	9.163973	22.529170	0.761761	1.322187	6.775469	0.802857	0.129664	6.938757	0.057270	0.197641	42.983670	97.098880		3.139126	2.071113	7.653493	18.076140	0.554201	0.762040	3.809380	0.377699	0.053185	2.799784	0.040254	0.125622	60.537970	100.000000		4.317024	3.704413	17.315270	48.198310	1.745508	1.592721	9.480237	1.339210	0.167426	8.926682	0.114432	0.197641	97.098880		434	179	311	335	520	178	649	254	489	943	128	142			0.140092	0.064939	0.167918	0.353803	0.112485	0.055013	0.289202	0.038282	0.049098	0.271612	0.014751	0.021405		16305.0	1554.0	-53.0	 	 	C8_ol4_Speak61380_ClS60nA_1	36132.59	12.180900	20	Tuesday, July 7, 2020 8:18:10 PM	
21 / 1 . 		4.062000	9.930700	9.930700	9.930700	9.930700	9.930700	9.930700	9.930700	9.930700	9.930700	59.907800	59.907800			30.000000	20.000000	20.000000	20.000000	30.000000	30.000000	20.000000	30.000000	30.000000	20.000000	10.000000	60.000000			3.588712	1.949100	8.947170	23.677470	0.426562	1.971218	5.030906	1.056373	0.113017	6.802844	0.165769	0.307991	43.283440	97.320560		3.495565	1.795777	7.425625	18.878480	0.308391	1.128992	2.810817	0.493851	0.046066	2.727751	0.115785	0.194536	60.578350	99.999980		4.837508	3.232188	16.905620	50.654950	0.977428	2.374552	7.039244	1.762089	0.145932	8.751830	0.331227	0.307991	97.320560		429	166	314	348	529	186	623	246	472	899	123	147			0.147988	0.060216	0.164754	0.368152	0.088993	0.069581	0.241632	0.042115	0.046890	0.268017	0.020303	0.027112		15240.0	1098.0	-38.0	 	 	C8_ol7_Speak61380_ClS60nA_2	35092.41	12.122280	21	Tuesday, July 7, 2020 8:49:09 PM	
22 / 1 . 		4.056800	9.921500	9.921500	9.921500	9.921500	9.921500	9.921500	9.921500	9.921500	9.921500	63.249600	63.249600			30.000000	20.000000	20.000000	20.000000	30.000000	30.000000	20.000000	30.000000	30.000000	20.000000	10.000000	60.000000			4.078269	1.925452	9.024195	23.210560	0.378915	1.838374	5.443507	1.029772	0.157477	6.982768	0.157210	0.328243	43.088940	97.643680		3.969275	1.772587	7.483629	18.491580	0.273728	1.052075	3.038936	0.481035	0.064138	2.797682	0.109721	0.207163	60.258450	100.000000		5.497421	3.192974	17.051160	49.656060	0.868251	2.214527	7.616555	1.717718	0.203341	8.983302	0.314126	0.328243	97.643680		449	179	314	349	489	181	629	249	466	911	121	143			0.158655	0.060279	0.166038	0.362584	0.083310	0.066642	0.253220	0.041788	0.049273	0.272090	0.019397	0.027624		13640.0	7535.0	-37.0	 	 	C6_ol4_MI1_Speak61380_ClS60nA_1	33717.77	12.206630	22	Tuesday, July 7, 2020 10:50:47 PM	
23 / 1 . 		4.069300	9.938300	9.938300	9.938300	9.938300	9.938300	9.938300	9.938300	9.938300	9.938300	59.877300	59.877300			30.000000	20.000000	20.000000	20.000000	30.000000	30.000000	20.000000	30.000000	30.000000	20.000000	10.000000	60.000000			4.020869	1.812797	9.230116	23.831990	0.406331	1.946215	5.143182	1.027287	0.153544	6.331717	0.105803	0.302910	43.582950	97.895710		3.882523	1.655704	7.593985	18.836810	0.291216	1.105000	2.848613	0.476086	0.062042	2.516813	0.073260	0.189666	60.468280	100.000000		5.420047	3.006158	17.440250	50.985540	0.931071	2.344434	7.196341	1.713573	0.198261	8.145729	0.211408	0.302910	97.895720		443	162	325	363	500	185	585	254	439	811	125	137			0.156618	0.057864	0.168969	0.370167	0.086150	0.069031	0.244127	0.041966	0.047274	0.255976	0.017444	0.026516		13738.0	7596.0	-37.0	 	 	C6_ol4_MI2_Speak61380_ClS60nA_1	33822.89	12.121290	23	Tuesday, July 7, 2020 10:57:56 PM	
24 / 1 . 		4.062600	9.938300	9.938300	9.938300	9.938300	9.938300	9.938300	9.938300	9.938300	9.938300	63.249600	63.249600			30.000000	20.000000	20.000000	20.000000	30.000000	30.000000	20.000000	30.000000	30.000000	20.000000	10.000000	60.000000			3.825551	1.670181	9.065453	23.686870	0.462207	1.981322	5.101362	1.020190	0.158718	6.438156	0.128273	0.333775	43.221620	97.093670		3.729638	1.540196	7.530619	18.903120	0.334465	1.135809	2.852767	0.477368	0.064753	2.583863	0.089677	0.211013	60.546710	100.000000		5.156762	2.769659	17.129110	50.675070	1.059105	2.386724	7.137826	1.701735	0.204942	8.282660	0.256305	0.333775	97.093680		466	163	323	353	522	182	725	258	450	937	129	134			0.153415	0.055464	0.166494	0.368212	0.091532	0.069715	0.245552	0.042034	0.048310	0.261188	0.018426	0.027590		16086.0	6687.0	-60.0	 	 	C6_ol7_Speak61380_ClS60nA_1	36051.55	12.054990	24	Tuesday, July 7, 2020 11:05:07 PM	
25 / 1 . 		4.064600	9.949000	9.949000	9.949000	9.949000	9.949000	9.949000	9.949000	9.949000	9.949000	59.678900	59.678900			30.000000	20.000000	20.000000	20.000000	30.000000	30.000000	20.000000	30.000000	30.000000	20.000000	10.000000	60.000000			3.664927	1.904815	9.060124	23.088900	0.422188	1.727520	5.525648	1.073434	0.185651	7.156841	0.188779	0.294694	43.009610	97.303130		3.584300	1.762103	7.549907	18.483970	0.306469	0.993435	3.099771	0.503865	0.075980	2.881348	0.132393	0.186893	60.439560	100.000000		4.940245	3.158751	17.119050	49.395790	0.967407	2.080991	7.731488	1.790548	0.239720	9.207248	0.377205	0.294694	97.303120		437	168	325	341	412	197	684	259	449	983	132	141			0.150075	0.059609	0.166592	0.360809	0.084049	0.064498	0.256171	0.042853	0.049859	0.277107	0.021700	0.026256		18473.0	5637.0	-65.0	 	 	C6_ol9_MI2_Speak61380_ClS60nA_1	38345.53	12.203090	25	Tuesday, July 7, 2020 11:12:09 PM	
26 / 1 . 		4.062900	9.936800	9.936800	9.936800	9.936800	9.936800	9.936800	9.936800	9.936800	9.936800	63.249600	63.249600			30.000000	20.000000	20.000000	20.000000	30.000000	30.000000	20.000000	30.000000	30.000000	20.000000	10.000000	60.000000			3.847269	2.090506	9.117425	22.934380	0.363281	1.648174	5.788046	1.092232	0.107610	7.232462	0.195910	0.283315	43.101260	97.801870		3.745145	1.924895	7.562350	18.274950	0.262483	0.943401	3.231882	0.510306	0.043836	2.898262	0.136755	0.178841	60.286900	100.000000		5.186038	3.466682	17.227320	49.065210	0.832427	1.985410	8.098635	1.821903	0.138950	9.304533	0.391452	0.283315	97.801870		419	179	312	337	496	187	556	250	485	925	121	143			0.153523	0.062901	0.167383	0.359052	0.082190	0.062585	0.261314	0.042825	0.047455	0.277396	0.021084	0.025388		18750.0	5623.0	-65.0	 	 	C6_ol9_MI1_Speak61380_ClS60nA_1	38621.06	12.270640	26	Tuesday, July 7, 2020 11:19:20 PM	
27 / 1 . 		4.062600	9.950500	9.950500	9.950500	9.950500	9.950500	9.950500	9.950500	9.950500	9.950500	63.249600	63.249600			30.000000	20.000000	20.000000	20.000000	30.000000	30.000000	20.000000	30.000000	30.000000	20.000000	10.000000	60.000000			3.790880	1.837705	8.906659	23.671650	0.518606	1.988730	4.865482	1.050241	0.119338	6.656834	0.128166	0.305689	43.212590	97.052560		3.697869	1.695613	7.402779	18.901360	0.375483	1.140682	2.722355	0.491700	0.048714	2.673096	0.089651	0.193363	60.567340	100.000000		5.110028	3.047462	16.829080	50.642500	1.188339	2.395647	6.807783	1.751860	0.154094	8.563990	0.256091	0.305689	97.052560		458	168	308	336	486	188	609	251	488	857	114	136			0.152650	0.058391	0.164017	0.367852	0.094524	0.069950	0.236571	0.042184	0.048421	0.263787	0.017743	0.026268		16651.0	4036.0	-60.0	 	 	C6_ol15_MI3_Speak61380_ClS60nA_1	36453.76	12.059310	27	Tuesday, July 7, 2020 11:26:23 PM	
28 / 1 . 		4.063500	9.927600	9.927600	9.927600	9.927600	9.927600	9.927600	9.927600	9.927600	9.927600	63.142700	63.142700			30.000000	20.000000	20.000000	20.000000	30.000000	30.000000	20.000000	30.000000	30.000000	20.000000	10.000000	60.000000			3.876422	1.517576	8.992272	23.252000	0.449994	1.922046	5.300071	1.071509	0.170515	6.721359	0.171386	0.302637	42.791600	96.539380		3.812791	1.411893	7.536156	18.720830	0.328518	1.111611	2.990206	0.505833	0.070184	2.721475	0.120881	0.193026	60.476590	100.000000		5.225336	2.516593	16.990840	49.744710	1.031120	2.315319	7.415859	1.787337	0.220175	8.647001	0.342450	0.302637	96.539380		441	171	313	349	513	180	629	256	439	891	125	142			0.154287	0.053100	0.165383	0.362901	0.090166	0.068411	0.249240	0.042770	0.048340	0.266120	0.020231	0.026317		16393.0	4121.0	-60.0	 	 	C6_ol15_MI2_Speak61380_ClS60nA_1	36198.01	12.053600	28	Tuesday, July 7, 2020 11:33:25 PM	
29 / 1 . 		4.063500	9.950500	9.950500	9.950500	9.950500	9.950500	9.950500	9.950500	9.950500	9.950500	63.234300	63.234300			30.000000	20.000000	20.000000	20.000000	30.000000	30.000000	20.000000	30.000000	30.000000	20.000000	10.000000	60.000000			3.839333	1.994587	8.845762	23.027240	0.408423	1.831604	4.998530	1.019138	0.136175	6.926438	0.161536	0.304027	42.517680	96.010480		3.795219	1.864978	7.450489	18.632710	0.299663	1.064609	2.834202	0.483519	0.056330	2.818554	0.114505	0.194883	60.390340	100.000000		5.175341	3.307621	16.714010	49.263880	0.935866	2.206372	6.993944	1.699979	0.175834	8.910835	0.322770	0.304027	96.010480		444	166	320	358	491	181	657	257	465	835	125	139			0.153588	0.061020	0.163419	0.360228	0.085880	0.066446	0.241094	0.041942	0.047843	0.268957	0.019771	0.026304		16397.0	4402.0	-60.0	 	 	C6_ol15_MI1_Speak61380_ClS60nA_1	36210.60	11.982490	29	Tuesday, July 7, 2020 11:40:27 PM	
30 / 1 . 		4.062300	9.938300	9.938300	9.938300	9.938300	9.938300	9.938300	9.938300	9.938300	9.938300	63.371600	63.371600			30.000000	20.000000	20.000000	20.000000	30.000000	30.000000	20.000000	30.000000	30.000000	20.000000	10.000000	60.000000			4.023551	1.904973	8.854186	23.888600	0.471159	2.098677	4.939896	1.084953	0.131934	6.505462	0.112051	0.301303	43.496680	97.813420		3.892379	1.743146	7.298315	18.916870	0.338309	1.193792	2.741137	0.503751	0.053410	2.590711	0.077730	0.189013	60.461440	100.000000		5.423664	3.159013	16.729930	51.106640	1.079618	2.528091	6.911902	1.809763	0.170358	8.369250	0.223891	0.301303	97.813420		436	164	314	356	433	187	578	262	482	870	117	139			0.156786	0.059471	0.163377	0.370702	0.088967	0.072267	0.238271	0.043203	0.048787	0.261009	0.017027	0.026125		15293.0	5455.0	-45.0	 	 	C6_ol14_MI1_Speak61380_ClS60nA_1	35160.39	12.136010	30	Tuesday, July 7, 2020 11:47:34 PM	
31 / 1 . 		4.063500	9.939800	9.939800	9.939800	9.939800	9.939800	9.939800	9.939800	9.939800	9.939800	63.264800	63.264800			30.000000	20.000000	20.000000	20.000000	30.000000	30.000000	20.000000	30.000000	30.000000	20.000000	10.000000	60.000000			4.006560	1.787929	8.917606	23.941910	0.524258	2.053926	5.002016	1.062498	0.103205	6.434470	0.115833	0.313163	43.575150	97.838520		3.872576	1.634625	7.344208	18.942620	0.376109	1.167321	2.773197	0.492897	0.041744	2.560215	0.080284	0.196282	60.517920	100.000000		5.400760	2.964920	16.849760	51.220700	1.201289	2.474183	6.998821	1.772305	0.133261	8.277920	0.231448	0.313163	97.838520		425	171	315	350	546	178	693	243	482	934	115	130			0.156169	0.057652	0.164264	0.371269	0.097203	0.071170	0.242135	0.042063	0.046996	0.261011	0.017140	0.026444		15543.0	5435.0	-45.0	 	 	C6_ol14_MI2_Speak61380_ClS60nA_1	35408.57	12.126010	31	Tuesday, July 7, 2020 11:54:41 PM	
32 / 1 . 		4.063300	9.938300	9.938300	9.938300	9.938300	9.938300	9.938300	9.938300	9.938300	9.938300	63.249600	63.249600			30.000000	20.000000	20.000000	20.000000	30.000000	30.000000	20.000000	30.000000	30.000000	20.000000	10.000000	60.000000			3.865642	1.941074	8.891514	23.733760	0.460494	2.060224	4.822446	1.062907	0.140400	6.557246	0.111504	0.308223	43.255770	97.211200		3.763075	1.787322	7.375058	18.912140	0.332726	1.179269	2.692750	0.496611	0.057194	2.627714	0.077837	0.194567	60.503740	100.000000		5.210804	3.218879	16.800460	50.775370	1.055180	2.481770	6.747566	1.772988	0.181290	8.435870	0.222799	0.308223	97.211200		433	174	314	342	447	190	670	258	430	933	113	138			0.153558	0.060232	0.163924	0.368768	0.088610	0.071521	0.236616	0.042693	0.045829	0.263610	0.016822	0.026472		11886.0	5239.0	-25.0	 	 	C6_ol12_MI2_Speak61380_ClS60nA_1	31746.53	12.066300	32	Wednesday, July 8, 2020 12:01:45 AM	
33 / 1 . 		4.062400	9.939800	9.939800	9.939800	9.939800	9.939800	9.939800	9.939800	9.939800	9.939800	63.234300	63.234300			30.000000	20.000000	20.000000	20.000000	30.000000	30.000000	20.000000	30.000000	30.000000	20.000000	10.000000	60.000000			3.719533	1.871784	9.129253	23.642350	0.486234	1.988910	4.949645	1.004638	0.154151	6.372269	0.050126	0.286781	43.186890	96.842560		3.631059	1.728383	7.593616	18.892470	0.352315	1.141661	2.771573	0.470711	0.062973	2.560792	0.035090	0.181542	60.577820	100.000000		5.013853	3.103976	17.249670	50.579830	1.114162	2.395864	6.925543	1.675793	0.199045	8.197899	0.100159	0.286781	96.842560		403	172	321	350	437	186	641	261	445	875	118	137			0.149887	0.058991	0.167433	0.367742	0.090367	0.069951	0.239665	0.041912	0.047706	0.258275	0.013516	0.025359		12832.0	3490.0	-25.0	 	 	C6_ol20_Speak61380_ClS60nA_1	32625.77	11.999320	33	Wednesday, July 8, 2020 12:08:49 AM	
34 / 1 . 		4.068100	9.961200	9.961200	9.961200	9.961200	9.961200	9.961200	9.961200	9.961200	9.961200	59.785700	59.785700			30.000000	20.000000	20.000000	20.000000	30.000000	30.000000	20.000000	30.000000	30.000000	20.000000	10.000000	60.000000			3.979306	1.760973	9.162535	23.803380	0.423407	2.013227	4.918929	0.994450	0.139420	6.607813	0.169881	0.311527	43.504910	97.789760		3.850448	1.611745	7.554193	18.853660	0.304091	1.145444	2.730121	0.461835	0.056454	2.632067	0.117874	0.195471	60.486600	100.000000		5.364021	2.920218	17.312550	50.924340	0.970199	2.425157	6.882565	1.658798	0.180025	8.500924	0.339443	0.311527	97.789760		441	173	305	359	488	187	639	241	475	935	122	141			0.155932	0.057196	0.167666	0.369610	0.087002	0.070434	0.238558	0.040877	0.048753	0.264473	0.020438	0.027106		13855.0	4055.0	-30.0	 	 	C6_ol22_MI1_Speak61380_ClS60nA_1	33659.09	12.134650	34	Wednesday, July 8, 2020 12:15:51 AM	
35 / 1 . 		4.063600	9.938300	9.938300	9.938300	9.938300	9.938300	9.938300	9.938300	9.938300	9.938300	63.341100	63.341100			30.000000	20.000000	20.000000	20.000000	30.000000	30.000000	20.000000	30.000000	30.000000	20.000000	10.000000	60.000000			4.039704	1.914536	9.117043	23.599930	0.444015	1.932145	5.074081	1.035808	0.161865	6.799923	0.157429	0.321801	43.503480	98.101750		3.902812	1.749569	7.504997	18.663440	0.318395	1.097603	2.811855	0.480294	0.065440	2.704378	0.109065	0.201603	60.390540	100.000000		5.445437	3.174871	17.226590	50.489070	1.017420	2.327485	7.099655	1.727785	0.209006	8.748074	0.314562	0.321801	98.101750		450	176	312	350	560	187	670	251	436	890	127	132			0.157556	0.059918	0.167244	0.367247	0.091622	0.068747	0.243612	0.041964	0.047600	0.267645	0.019675	0.026909		13734.0	4555.0	-30.0	 	 	C6_ol22_MI2_Speak61380_ClS60nA_1	33555.28	12.208340	35	Wednesday, July 8, 2020 12:23:00 AM	
36 / 1 . 		4.062400	9.927600	9.927600	9.927600	9.927600	9.927600	9.927600	9.927600	9.927600	9.927600	59.968800	59.968800			30.000000	20.000000	20.000000	20.000000	30.000000	30.000000	20.000000	30.000000	30.000000	20.000000	10.000000	60.000000			3.757868	1.949795	9.291087	23.207910	0.291938	1.515991	6.150062	0.697503	0.111139	6.657150	0.181307	0.260716	43.026910	97.099370		3.669922	1.801124	7.731260	18.552580	0.211616	0.870541	3.445103	0.326935	0.045420	2.676326	0.126970	0.165107	60.377100	100.000000		5.065527	3.233341	17.555450	49.650380	0.668950	1.826180	8.605167	1.163474	0.143507	8.564397	0.362275	0.260716	97.099370		418	173	320	359	375	188	647	254	460	842	125	141			0.151209	0.060400	0.169906	0.362651	0.070878	0.059742	0.272866	0.036452	0.045970	0.263715	0.021061	0.024492		13337.0	4206.0	-30.0	 	 	C6_ol22_MI3_Speak61380_ClS60nA_1	33145.73	12.093710	36	Wednesday, July 8, 2020 12:30:04 AM	
37 / 1 . 		4.062600	9.938300	9.938300	9.938300	9.938300	9.938300	9.938300	9.938300	9.938300	9.938300	59.648400	59.648400			30.000000	20.000000	20.000000	20.000000	30.000000	30.000000	20.000000	30.000000	30.000000	20.000000	10.000000	60.000000			3.365504	2.264894	9.211241	22.674030	0.597352	1.500609	6.041853	1.102937	0.139596	7.096607	0.074396	0.201421	43.064900	97.335350		3.290498	2.094589	7.673579	18.146510	0.433494	0.862693	3.388356	0.517561	0.057114	2.856258	0.052160	0.127702	60.499490	100.000000		4.536630	3.755870	17.404580	48.508230	1.368780	1.807651	8.453762	1.839761	0.180251	9.129757	0.148653	0.201421	97.335340		414	163	321	362	498	178	650	254	452	951	131	149			0.143295	0.065241	0.168837	0.356007	0.100639	0.059123	0.269683	0.043146	0.047219	0.275230	0.016017	0.021916		15165.0	2806.0	-40.0	 	 	C6_ol23_MI1_Speak61380_ClS60nA_1	34958.82	12.210910	37	Wednesday, July 8, 2020 12:37:13 AM	
38 / 1 . 		4.063300	9.938300	9.938300	9.938300	9.938300	9.938300	9.938300	9.938300	9.938300	9.938300	59.984100	59.984100			30.000000	20.000000	20.000000	20.000000	30.000000	30.000000	20.000000	30.000000	30.000000	20.000000	10.000000	60.000000			3.347287	2.170676	9.288783	23.095580	0.427989	1.687193	5.985427	1.060500	0.140943	6.998678	0.094201	0.220950	43.306500	97.824710		3.254569	1.996343	7.695340	18.381570	0.308869	0.964590	3.338130	0.494893	0.057347	2.801251	0.065679	0.139308	60.502110	99.999990		4.512073	3.599628	17.551100	49.410080	0.980699	2.032412	8.374810	1.768974	0.181991	9.003771	0.188225	0.220950	97.824710		415	169	322	350	534	169	712	252	455	906	120	143			0.142801	0.063816	0.169907	0.361081	0.089200	0.063080	0.269322	0.042398	0.047478	0.272137	0.016508	0.022599		15120.0	2917.0	-40.0	 	 	C6_ol23_MI2_Speak61380_ClS60nA_1	34912.89	12.256810	38	Wednesday, July 8, 2020 12:44:20 AM
