Repository: whtowbin/EMPA_File_Parser

# EMPA File Parser

Parses Cameca electron microprobe (EPMA) run files (`.txt` or `.qtiDat`) into structured data: the signals and spectrometer crystals used, analysis conditions, and the standards used for calibration. `EMPA Calibration Files/` holds run files from sessions between 2018 and 2022.

```bash
uv run python EMPA_Parse.py path/to/run_file.txt -o run_file.json   # one file to JSON (stdout without -o)
uv run python EMPA_Parse.py path/to/folder --dir                    # every run file in a folder, to CSVs in folder/parsed_csvs/
```

File: EMPA Calibration Files/Oct 2021/HT_CPX_102821.txt (part 4 of 4)
	Beam curr (nA)	Weight%	Atomic%	Oxide	Det.Lim ppm(A)	StdDev wt%	
DataSet/Point	Na	Mg	Si	Ca	Cr	Fe	K 	Al	P 	Ti	Mn	Ni	O 	Na	Mg	Si	Ca	Cr	Fe	K 	Al	P 	Ti	Mn	Ni	O 	Total	Na	Mg	Si	Ca	Cr	Fe	K 	Al	P 	Ti	Mn	Ni	O 	Total	Na2O	MgO	SiO2	CaO	Cr2O3	FeO	K2O	Al2O3	P2O5	TiO2	MnO	NiO	Total	Na	Mg	Si	Ca	Cr	Fe	K 	Al	P 	Ti	Mn	Ni	O 	Na	Mg	Si	Ca	Cr	Fe	K 	Al	P 	Ti	Mn	Ni	O 	 X 	 Y 	 Z 	 Beam X 	 Beam Y 	Comment	Distance (?)	Mean Z	Point#	Date
70 / 21 . 		98.986700	98.986700	98.986700	98.986700	98.986700		98.986700	98.986700	98.986700	98.986700	98.986700			30.174610	19.196160	0.043308	0.002111	7.686584		0.008204	0.006172	0.009290	0.110345	0.303184	44.092170	101.632200		25.717810	14.158590	0.022384	0.000841	2.851159		0.006299	0.004128	0.004018	0.041607	0.106975	57.086190	100.000000		50.038510	41.067770	0.060597	0.003085	9.888760		0.015502	0.014142	0.015497	0.142481	0.385810	101.632100				140	190			31	65	80	171	163			0.220058	0.174348	0.012501	0.015800	0.133542		0.002673	0.005651	0.006701	0.016390	0.018509		10165.0	13097.0	-15.0	-6.61	25.68	AZ18_WHT01_slab_olivine_zoning_63	31007.15	11.959980	164	Friday, October 29, 2021 10:52:40 AM	
70 / 22 . 		98.925700	98.925700	98.925700	98.925700	98.925700		98.925700	98.925700	98.925700	98.925700	98.925700			30.224050	19.185930	0.039236	0.019467	7.818360		0.006597	0.003337	0.005393	0.110661	0.307943	44.150890	101.871900		25.718470	14.128260	0.020246	0.007743	2.895368		0.005056	0.002228	0.002329	0.041659	0.108479	57.070170	100.000000		50.120500	41.045860	0.054899	0.028452	10.058290		0.012464	0.007647	0.008996	0.142889	0.391866	101.871900				141	185			32	65	81	174	161			0.220413	0.174278	0.012493	0.015743	0.135006		0.002670	0.005529	0.006751	0.016597	0.018498		10165.0	13097.0	-15.0	-6.85	28.16	AZ18_WHT01_slab_olivine_zoning_63	31007.40	12.006710	165	Friday, October 29, 2021 10:55:53 AM	
70 / 23 . 		99.002000	99.002000	99.002000	99.002000	99.002000		99.002000	99.002000	99.002000	99.002000	99.002000			30.098360	19.099210	0.044970	0.013706	7.864032		0.006408	0.008113	0.004410	0.111874	0.298943	43.985310	101.535300		25.705940	14.116260	0.023291	0.005472	2.923020		0.004930	0.005437	0.001911	0.042271	0.105697	57.065770	100.000000		49.912060	40.860360	0.062922	0.020032	10.117050		0.012108	0.018590	0.007357	0.144455	0.380412	101.535300				138	189			32	64	81	171	162			0.219593	0.173568	0.012411	0.015919	0.135467		0.002675	0.005691	0.006763	0.016373	0.018374		10165.0	13097.0	-15.0	-7.10	30.64	AZ18_WHT01_slab_olivine_zoning_63	31007.65	11.976140	166	Friday, October 29, 2021 10:59:08 AM	
70 / 24 . 		98.925700	98.925700	98.925700	98.925700	98.925700		98.925700	98.925700	98.925700	98.925700	98.925700			30.057160	19.147970	0.043504	0.003754	7.715701		0.006270	0.004506	0.004462	0.112140	0.294556	43.960200	101.350200		25.695310	14.165830	0.022553	0.001500	2.870629		0.004829	0.003023	0.001935	0.042412	0.104246	57.087730	100.000000		49.843740	40.964660	0.060871	0.005487	9.926218		0.011848	0.010326	0.007442	0.144800	0.374830	101.350200				141	187			32	65	81	167	163			0.219318	0.173973	0.012641	0.015643	0.133892		0.002673	0.005584	0.006774	0.016158	0.018393		10165.0	13097.0	-15.0	-7.35	33.12	AZ18_WHT01_slab_olivine_zoning_63	31007.89	11.933060	167	Friday, October 29, 2021 11:02:22 AM	
70 / 25 . 		99.017300	99.017300	99.017300	99.017300	99.017300		99.017300	99.017300	99.017300	99.017300	99.017300			30.107560	19.174490	0.035153	0.004219	7.768112		0.005546	0.008503	0.008650	0.113202	0.289382	44.041700	101.556500		25.690500	14.159060	0.018190	0.001683	2.884751		0.004263	0.005693	0.003745	0.042734	0.102224	57.087160	100.000000		49.927310	41.021400	0.049185	0.006166	9.993644		0.010479	0.019484	0.014428	0.146170	0.368246	101.556500				139	189			32	60	80	170	163			0.219628	0.174166	0.012312	0.015759	0.134419		0.002683	0.005425	0.006753	0.016385	0.018316		10165.0	13097.0	-15.0	-7.60	35.60	AZ18_WHT01_slab_olivine_zoning_63	31008.14	11.961650	168	Friday, October 29, 2021 11:05:36 AM	
70 / 26 . 		98.925700	98.925700	98.925700	98.925700	98.925700		98.925700	98.925700	98.925700	98.925700	98.925700			30.125780	19.159630	0.038937	0.010086	7.781105		0.005470	0.006508	0.005283	0.114451	0.294166	44.041480	101.582900		25.702780	14.146280	0.020145	0.004022	2.889209		0.004204	0.004357	0.002287	0.043200	0.103901	57.079610	100.000000		49.957530	40.989600	0.054481	0.014742	10.010360		0.010335	0.014913	0.008812	0.147784	0.374333	101.582900				139	186			32	62	81	168	162			0.219771	0.174066	0.012335	0.015662	0.134604		0.002699	0.005473	0.006782	0.016222	0.018315		10165.0	13097.0	-15.0	-7.85	38.08	AZ18_WHT01_slab_olivine_zoning_63	31008.39	11.967880	169	Friday, October 29, 2021 11:08:49 AM	
70 / 27 . 		99.017300	99.017300	99.017300	99.017300	99.017300		99.017300	99.017300	99.017300	99.017300	99.017300			30.086690	19.180570	0.033366	0.008084	7.804791		0.005446	0.002501	0.010542	0.115923	0.288895	44.040550	101.577400		25.673460	14.163970	0.017266	0.003225	2.898459		0.004186	0.001675	0.004565	0.043763	0.102055	57.087380	100.000000		49.892700	41.034400	0.046686	0.011816	10.040830		0.010289	0.005730	0.017585	0.149684	0.367626	101.577400				143	188			32	65	80	168	162			0.219498	0.174214	0.012557	0.015782	0.134818		0.002686	0.005537	0.006720	0.016288	0.018255		10165.0	13097.0	-15.0	-8.10	40.56	AZ18_WHT01_slab_olivine_zoning_63	31008.64	11.970060	170	Friday, October 29, 2021 11:12:04 AM	
70 / 28 . 		98.910400	98.910400	98.910400	98.910400	98.910400		98.910400	98.910400	98.910400	98.910400	98.910400			30.086680	19.084990	0.034184	0.009558	7.813763		0.004848	0.007509	0.006554	0.122082	0.292215	43.941190	101.403600		25.722420	14.120270	0.017723	0.003820	2.907325		0.003734	0.005038	0.002843	0.046175	0.103425	57.067220	100.000000		49.892680	40.829930	0.047831	0.013969	10.052370		0.009161	0.017207	0.010932	0.157636	0.371851	101.403600				141	191			32	63	80	169	164			0.219531	0.173473	0.012393	0.016036	0.134967		0.002683	0.005615	0.006749	0.016432	0.018405		10165.0	13097.0	-15.0	-8.34	43.04	AZ18_WHT01_slab_olivine_zoning_63	31008.89	11.953840	171	Friday, October 29, 2021 11:15:18 AM	
70 / 29 . 		98.986700	98.986700	98.986700	98.986700	98.986700		98.986700	98.986700	98.986700	98.986700	98.986700			31.086060	19.831970	0.037345	0.004629	8.070805		0.005887	0.011118	0.009075	0.105499	0.300022	45.527370	104.989800		25.662440	14.168100	0.018695	0.001786	2.899645		0.004378	0.007202	0.003801	0.038530	0.102534	57.092890	99.999990		51.549960	42.428000	0.052253	0.006766	10.383060		0.011124	0.025476	0.015137	0.136225	0.381785	104.989800				144	191			32	63	81	175	165			0.225961	0.179425	0.012714	0.015924	0.137715		0.002723	0.005731	0.006801	0.016595	0.018634		10165.0	13097.0	-15.0	-8.59	45.52	AZ18_WHT01_slab_olivine_zoning_63	31009.14	12.370790	172	Friday, October 29, 2021 11:18:33 AM	
70 / 30 . 		101.474000	101.474000	101.474000	101.474000	101.474000		101.474000	101.474000	101.474000	101.474000	101.474000			29.976090	19.029450	0.036618	0.000010	7.742739		0.007025	0.007158	0.011265	0.114759	0.281968	43.781040	100.988100		25.724480	14.132250	0.019056	0.000004	2.891758		0.005431	0.004820	0.004905	0.043569	0.100174	57.073550	99.999990		49.709300	40.711110	0.051236	0.000015	9.961002		0.013274	0.016402	0.018791	0.148181	0.358812	100.988100				138				31	62	78	170	160			0.218251	0.172538	0.012254	-0.000159	0.132951		0.002615	0.005495	0.006584	0.016370	0.017951		10165.0	13097.0	-15.0	-8.84	48.00	AZ18_WHT01_slab_olivine_zoning_63	31009.39	11.896280	173	Friday, October 29, 2021 11:21:48 AM	
71 / 1 . 	21.185900	21.185900	21.185900	21.185900	21.185900	21.185900	21.185900	105.929700	105.929700	105.929700	105.929700	105.929700		0.278547	10.701360	24.147780	14.785440	1.266901	2.423702	0.002226	2.516344	0.002720	0.329194	0.080371	0.022938	44.328270	100.885800	0.262167	9.527038	18.604130	7.982168	0.527214	0.939061	0.001232	2.017983	0.001900	0.148707	0.031655	0.008454	59.948300	100.000000	0.375476	17.746050	51.661120	20.687790	1.851667	3.118083	0.002681	4.754615	0.006233	0.549114	0.103777	0.029189	100.885800	265	158	253	454	614	524	158	75	77	93	173	187		0.037829	0.131593	0.360676	0.355092	0.096690	0.108049	0.013243	0.026450	0.006489	0.010359	0.015885	0.015953		-2191.0	3071.0	43.0	 	 	AZ18_WHT01_slab_cpx_64	18459.41	12.559960	174	Friday, October 29, 2021 12:39:51 PM	
72 / 1 . 	21.158400	21.158400	21.158400	21.158400	21.158400	21.158400	21.158400	105.807600	105.807600	105.807600	105.807600	105.807600		0.319673	10.714810	24.102000	14.728190	1.256676	2.384295	0.000010	2.513597	0.003321	0.328182	0.089640	0.039479	44.264820	100.744700	0.301219	9.549943	18.590150	7.960382	0.523559	0.924852	0.000006	2.018092	0.002323	0.148420	0.035346	0.014567	59.931140	99.999990	0.430912	17.768340	51.563190	20.607690	1.836723	3.067386	0.000012	4.749425	0.007611	0.547426	0.115747	0.050238	100.744700	256	162	253	452	611	525		74	75	93	167	182		0.039290	0.131798	0.360119	0.354152	0.096299	0.107364	-0.000026	0.026412	0.006427	0.010378	0.015636	0.015900		-2191.0	3071.0	43.0	 	 	AZ18_WHT01_slab_cpx_65	18459.41	12.536500	175	Friday, October 29, 2021 12:45:16 PM	
73 / 1 . 	21.114200	21.114200	21.114200	21.114200	21.114200	21.114200	21.114200	105.700800	105.700800	105.700800	105.700800	105.700800		0.481269	10.567500	24.706500	14.966030	0.592601	2.348576	0.000010	3.682496	0.004001	0.410167	0.050453	0.051639	45.778310	103.639600	0.438833	9.114282	18.440600	7.827529	0.238912	0.881558	0.000005	2.861024	0.002708	0.179503	0.019251	0.018438	59.977360	100.000000	0.648741	17.524060	52.856440	20.940460	0.866129	3.021434	0.000012	6.958053	0.009167	0.684182	0.065147	0.065712	103.639500	238	157	246	466	621	519		81	74	95	173	183		0.045184	0.130308	0.368351	0.358881	0.075888	0.106566	-0.000035	0.035366	0.006345	0.011042	0.015334	0.016207		894.0	3919.0	40.0	 	 	AZ18_WHT01_slab_cpx_66	21346.79	12.784910	176	Friday, October 29, 2021 12:50:41 PM	
74 / 1 . 	19.954500	19.954500	19.954500	19.954500	19.954500	19.954500	19.954500	99.215600	99.215600	99.215600	99.215600	99.215600		0.595334	10.336260	24.087640	14.819770	1.059739	2.109951	0.000010	3.129096	0.001205	0.313956	0.051500	0.047557	44.488600	101.040600	0.557901	9.162210	18.477550	7.966105	0.439098	0.813963	0.000006	2.498529	0.000838	0.141210	0.020196	0.017452	59.904940	100.000000	0.802497	17.140610	51.532470	20.735830	1.548885	2.714443	0.000012	5.912407	0.002762	0.523696	0.066499	0.060518	101.040600	269	161	252	476	652	510		80	76	96	173	189		0.051716	0.130236	0.362095	0.361000	0.094215	0.103815	-0.000067	0.031578	0.006364	0.010564	0.015446	0.016634		3194.0	4658.0	40.0	 	 	AZ18_WHT01_slab_cpx_67	23541.25	12.506300	177	Friday, October 29, 2021 12:56:08 PM	
75 / 1 . 	21.102000	21.102000	21.102000	21.102000	21.102000	21.102000	21.102000	97.415000	97.415000	97.415000	97.415000	97.415000		0.259540	9.712865	23.901450	16.329810	0.813724	2.047600	0.000148	3.129599	0.003233	0.420251	0.043120	0.041608	44.290650	100.993600	0.244558	8.656948	18.435510	8.826053	0.339016	0.794252	0.000082	2.512667	0.002261	0.190058	0.017003	0.015352	59.966240	100.000000	0.349854	16.106830	51.134130	22.848670	1.189316	2.634229	0.000179	5.913357	0.007408	0.701003	0.055678	0.052947	100.993600	244	153	253	469	630	507	157	80	78	99	182	195		0.035977	0.122589	0.357399	0.383569	0.083894	0.100115	0.013054	0.031667	0.006598	0.011571	0.015955	0.017021		3302.0	4736.0	40.0	 	 	AZ18_WHT01_slab_cpx_68	23641.22	12.599430	178	Friday, October 29, 2021 1:01:42 PM	
76 / 1 . 	21.108100	21.108100	21.108100	21.108100	21.108100	21.108100	21.108100	99.230900	99.230900	99.230900	99.230900	99.230900		0.252279	10.672240	24.251030	15.719550	0.470210	2.023493	0.002382	2.550515	0.003894	0.390499	0.050434	0.042132	44.377510	100.806200	0.237053	9.485505	18.653000	8.472532	0.195354	0.782713	0.001316	2.042028	0.002716	0.176110	0.019831	0.015502	59.916340	100.000000	0.340066	17.697750	51.882000	21.994800	0.687245	2.603215	0.002870	4.819181	0.008922	0.651374	0.065122	0.053614	100.806200	241	161	241	482	618	515	160	78	77	96	175	190		0.035384	0.131295	0.362060	0.372754	0.071376	0.099909	0.013413	0.027131	0.006556	0.011165	0.015527	0.016624		5155.0	5322.0	30.0	 	 	AZ18_WHT01_slab_cpx_69	25441.72	12.479550	179	Friday, October 29, 2021 1:07:05 PM	
77 / 1 . 	21.092800	21.092800	21.092800	21.092800	21.092800	21.092800	21.092800	99.276700	99.276700	99.276700	99.276700	99.276700		0.303178	9.752777	23.740630	16.123240	0.835588	2.085477	0.004160	3.069302	0.006204	0.468051	0.049066	0.044467	44.072830	100.555000	0.286966	8.731745	18.394090	8.753726	0.349696	0.812594	0.002315	2.475376	0.004358	0.212631	0.019435	0.016481	59.940580	99.999990	0.408678	16.173010	50.790080	22.559640	1.221272	2.682957	0.005011	5.799427	0.014215	0.780735	0.063356	0.056585	100.555000	256	158	241	503	633	530	160	80	75	97	179	192		0.038598	0.123048	0.355224	0.380154	0.084745	0.101708	0.013531	0.031085	0.006499	0.011750	0.015844	0.016807		5014.0	5457.0	30.0	 	 	AZ18_WHT01_slab_cpx_70	25292.56	12.549030	180	Friday, October 29, 2021 1:12:32 PM	
78 / 1 . 	21.074500	21.074500	21.074500	21.074500	21.074500	21.074500	21.074500	99.505600	99.505600	99.505600	99.505600	99.505600		0.281922	9.602221	23.365070	15.876830	1.044980	2.175092	0.007878	3.406276	0.004429	0.478498	0.052925	0.043111	43.868320	100.207500	0.268072	8.636412	18.186210	8.659512	0.439334	0.851403	0.004405	2.759754	0.003126	0.218375	0.021059	0.016052	59.936290	100.000000	0.380025	15.923350	49.986610	22.214870	1.527313	2.798247	0.009490	6.436137	0.010149	0.798161	0.068338	0.054860	100.207600	260	156	246	511	628	580	156	81	76	97	173	190		0.037838	0.121720	0.350329	0.375789	0.090985	0.105398	0.013384	0.033644	0.006546	0.011813	0.015463	0.016634		7152.0	5010.0	30.0	 	 	AZ18_WHT01_slab_cpx_71	27455.36	12.531090	181	Friday, October 29, 2021 1:18:02 PM	
79 / 1 . 	21.074500	21.074500	21.074500	21.074500	21.074500	21.074500	21.074500	105.548200	105.548200	105.548200	105.548200	105.548200		0.380074	10.177930	24.591420	15.815840	0.432731	2.312083	0.000010	2.283061	0.007123	0.141149	0.074743	0.038960	44.193660	100.448800	0.358841	9.089339	19.005080	8.565107	0.180641	0.898611	0.000006	1.836619	0.004992	0.063960	0.029530	0.014404	59.952870	100.000000	0.512332	16.878050	52.610240	22.129520	0.632467	2.974485	0.000012	4.313828	0.016323	0.235444	0.096510	0.049578	100.448800	252	156	240	488	604	514		74	71	94	169	187		0.041706	0.126913	0.366570	0.374705	0.069117	0.105778	-0.000128	0.024630	0.006219	0.009058	0.015516	0.016265		7664.0	4964.0	30.0	 	 	AZ18_WHT01_slab_cpx_72A	27969.34	12.468130	182	Friday, October 29, 2021 1:23:29 PM	
80 / 1 . 	19.681300	19.681300	19.681300	19.681300	19.681300	19.681300	19.681300	106.280700	106.280700	106.280700	106.280700	106.280700		0.232330	9.928100	23.758720	16.162040	0.870639	2.192873	0.010665	2.961951	0.000988	0.415688	0.052576	0.036463	44.109610	100.732700	0.219644	8.878099	18.386140	8.764315	0.363930	0.853421	0.005929	2.385946	0.000693	0.188617	0.020800	0.013499	59.918970	99.999990	0.313176	16.463750	50.828780	22.613930	1.272501	2.821122	0.012848	5.596588	0.002263	0.693390	0.067888	0.046400	100.732600	258	161	251	503	622	515	160	75	76	94	170	185		0.036157	0.126973	0.358026	0.386781	0.087141	0.106297	0.013816	0.029770	0.006354	0.011027	0.015115	0.016091		7634.0	4890.0	30.0	 	 	AZ18_WHT01_slab_cpx_72B	27944.84	12.585460	183	Friday, October 29, 2021 1:28:57 PM	
81 / 1 . 	19.988000	19.988000	19.988000	19.988000	19.988000	19.988000	19.988000	97.521800	97.521800	97.521800	97.521800	97.521800		0.400339	10.227220	24.595190	16.036950	0.466404	2.366579	0.000010	2.360681	0.005544	0.143124	0.066193	0.044466	44.424210	101.136900	0.375739	9.079359	18.895620	8.633512	0.193547	0.914354	0.000006	1.887834	0.003862	0.064472	0.025997	0.016342	59.909360	100.000000	0.539648	16.959780	52.618290	22.438910	0.681684	3.044594	0.000012	4.460492	0.012703	0.238739	0.085470	0.056584	101.136900	259	162	255	479	624	555		76	76	98	180	191		0.043694	0.129192	0.368596	0.383107	0.072485	0.110531	-0.000075	0.025728	0.006606	0.009397	0.016288	0.016734		10216.0	5524.0	25.0	 	 	AZ18_WHT01_slab_cpx_73	30483.52	12.571410	184	Friday, October 29, 2021 1:34:22 PM	
82 / 1 . 	21.112700	21.112700	21.112700	21.112700	21.112700	21.112700	21.112700	106.555300	106.555300	106.555300	106.555300	106.555300		0.269370	9.681336	23.441790	16.131830	1.027935	2.127317	0.002225	3.404027	0.000525	0.445719	0.053043	0.051656	44.055940	100.692700	0.254940	8.666919	18.160740	8.757515	0.430151	0.828815	0.001238	2.745057	0.000369	0.202466	0.021008	0.019144	59.911640	100.000000	0.363104	16.054540	50.150740	22.571660	1.502401	2.736785	0.002680	6.431888	0.001203	0.743485	0.068491	0.065733	100.692700	255	157	243	462	618	522	162	78	78	95	165	181		0.036962	0.122383	0.351262	0.379811	0.089954	0.102221	0.013590	0.033153	0.006518	0.011234	0.014786	0.016008		10292.0	5456.0	25.0	 	 	AZ18_WHT01_slab_cpx_74	30562.74	12.592700	185	Friday, October 29, 2021 1:39:53 PM	
83 / 1 . 	21.069900	21.069900	21.069900	21.069900	21.069900	21.069900	21.069900	99.291900	99.291900	99.291900	99.291900	99.291900		0.373307	10.150300	23.826660	15.489900	0.973116	2.224746	0.000010	3.012927	0.005298	0.359831	0.072395	0.041857	44.189110	100.719500	0.352198	9.058147	18.400810	8.382561	0.405930	0.864045	0.000006	2.422020	0.003710	0.162937	0.028582	0.015464	59.903590	100.000000	0.503210	16.832230	50.974130	21.673470	1.422280	2.862127	0.000012	5.692906	0.012140	0.600219	0.093479	0.053264	100.719500	249	153	234	463	629	535		80	76	96	172	191		0.041365	0.126691	0.356473	0.368436	0.088839	0.104734	-0.000019	0.030682	0.006611	0.010934	0.015773	0.016688		10625.0	5166.0	25.0	 	 	AZ18_WHT01_slab_cpx_75	30910.94	12.541380	186	Friday, October 29, 2021 1:45:20 PM	
84 / 1 . 	19.968200	19.968200	19.968200	19.968200	19.968200	19.968200	19.968200	99.017300	99.017300	99.017300	99.017300	99.017300		0.000010	11.341740	0.012328	0.000010	12.213540	11.219770	0.000010	25.329650	0.006403	0.127627	0.137468	0.267474	39.069180	99.725220	0.000010	10.868780	0.010224	0.000006	5.471023	4.679300	0.000006	21.865500	0.004815	0.062059	0.058281	0.106113	56.873880	100.000000	0.000013	18.807990	0.026375	0.000014	17.850970	14.434190	0.000012	47.860220	0.014673	0.212888	0.177504	0.340368	99.725220		172	239		697	659		163	74	94	186	195		-0.000060	0.142048	0.020307	-0.000085	0.300354	0.235192	-0.000050	0.201754	0.006491	0.008881	0.017829	0.020958		-17009.0	707.0	27.0	 	 	AZ18_WHT01_slab_spinel_76	7047.75	13.767820	187	Friday, October 29, 2021 1:50:53 PM	
85 / 1 . 	21.234700	21.234700	21.234700	21.234700	21.234700	21.234700	21.234700	105.868700	105.868700	105.868700	105.868700	105.868700		0.025073	11.690190	0.010265	0.053942	12.295840	10.349090	0.000732	25.486760	0.012189	0.131680	0.127202	0.268761	39.262440	99.714160	0.025280	11.148910	0.008472	0.031197	5.481440	4.295451	0.000434	21.895460	0.009122	0.063722	0.053670	0.106111	56.880740	100.000000	0.033799	19.385820	0.021960	0.075476	17.971260	13.314060	0.000882	48.157070	0.027929	0.219650	0.164248	0.342005	99.714170	246	170	239	398	651	628	163	162	69	90	181	188		0.022464	0.142778	0.020218	0.035976	0.295032	0.219173	0.013562	0.202810	0.006304	0.008577	0.017220	0.020278		-16649.0	1128.0	27.0	 	 	AZ18_WHT01_slab_spinel_77	6857.26	13.651840	188	Friday, October 29, 2021 1:56:27 PM	
86 / 1 . 	19.948400	19.948400	19.948400	19.948400	19.948400	19.948400	19.948400	99.124100	99.124100	99.124100	99.124100	99.124100		0.000010	12.073060	0.015560	0.101809	12.050830	9.566711	0.002343	25.833910	0.005303	0.126538	0.101356	0.267364	39.482540	99.627330	0.000010	11.452550	0.012774	0.058565	5.343521	3.949512	0.001382	22.075170	0.003947	0.060907	0.042536	0.104996	56.894120	100.000000	0.000013	20.020730	0.033289	0.142452	17.613150	12.307540	0.002823	48.813010	0.012151	0.211072	0.130874	0.340227	99.627340		170	243	442	637	631	161	166	76	94	190	191		-0.001265	0.148208	0.020712	0.041946	0.297806	0.215849	0.013524	0.205713	0.006574	0.008896	0.017569	0.020684		-16494.0	1059.0	27.0	 	 	AZ18_WHT01_slab_spinel_78	6997.76	13.497140	189	Friday, October 29, 2021 2:01:52 PM	
87 / 1 . 	19.965200	19.965200	19.965200	19.965200	19.965200	19.965200	19.965200	106.158600	106.158600	106.158600	106.158600	106.158600		0.000010	11.430960	0.035030	0.003022	12.282260	10.810010	0.010273	25.447260	0.002988	0.132188	0.124817	0.258154	39.168420	99.705380	0.000010	10.931470	0.028990	0.001753	5.490348	4.499018	0.006107	21.921280	0.002242	0.064143	0.052807	0.102202	56.899620	100.000000	0.000013	18.955940	0.074943	0.004229	17.951400	13.907030	0.012375	48.082440	0.006847	0.220496	0.161168	0.328507	99.705380		175	224	435	661	685	161	161	73	90	180	192		-0.000105	0.142781	0.019834	0.036248	0.301037	0.231145	0.013915	0.202481	0.006230	0.008546	0.017109	0.020304		-15733.0	2074.0	27.0	 	 	AZ18_WHT01_slab_spinel_79A	6652.92	13.712150	190	Friday, October 29, 2021 2:07:29 PM	
88 / 1 . 	19.988000	19.988000	19.988000	19.988000	19.988000	19.988000	19.988000	99.093600	99.093600	99.093600	99.093600	99.093600		0.002610	11.380220	0.025260	0.000010	12.082630	11.048490	0.000010	25.535770	0.009328	0.123839	0.131050	0.265973	39.182960	99.788150	0.002637	10.877300	0.020894	0.000006	5.398305	4.595885	0.000006	21.986090	0.006996	0.060060	0.055415	0.105243	56.891170	100.000000	0.003518	18.871800	0.054040	0.000014	17.659640	14.213840	0.000012	48.249670	0.021373	0.206571	0.169217	0.338458	99.788160	280	175	239		665	668		165	74	94	189	196		0.023417	0.142305	0.020704	-0.000086	0.297850	0.233361	-0.000051	0.203377	0.006581	0.008829	0.017975	0.020972		-15693.0	2100.0	27.0	 	 	AZ18_WHT01_slab_spinel_79B	6660.99	13.732060	191	Friday, October 29, 2021 2:13:07 PM	
89 / 1 . 	19.988000	19.988000	19.988000	19.988000	19.988000	19.988000	19.988000	99.566600	99.566600	99.566600	99.566600	99.566600		0.003122	11.609270	0.027327	0.000268	11.202800	10.725070	0.000010	26.459070	0.006886	0.087290	0.119920	0.269179	39.628960	100.139200	0.003120	10.974060	0.022355	0.000153	4.950109	4.412233	0.000006	22.530240	0.005108	0.041868	0.050151	0.105339	56.905250	100.000000	0.004208	19.251640	0.058463	0.000374	16.373700	13.797760	0.000012	49.994260	0.015778	0.145604	0.154845	0.342537	100.139200	266	176	227	418	682	679		169	76	94	185	193		0.022273	0.144065	0.019881	0.034680	0.284810	0.230038	-0.000037	0.210598	0.006617	0.008589	0.017481	0.020844		7357.0	5264.0	30.0	 	 	AZ18_WHT01_slab_spinel_80	27642.97	13.610110	192	Friday, October 29, 2021 2:18:52 PM	
90 / 1 . 	19.988000	19.988000	19.988000	19.988000	19.988000	19.988000	19.988000	106.326400	106.326400	106.326400	106.326400	106.326400		0.000010	11.794200	0.020920	0.008017	11.290650	10.693590	0.000010	26.379250	0.006707	0.091782	0.121386	0.280566	39.712230	100.399300	0.000010	11.120460	0.017070	0.004584	4.976214	4.388072	0.000006	22.405040	0.004963	0.043911	0.050634	0.109515	56.879520	100.000000	0.000013	19.558300	0.044756	0.011217	16.502100	13.757260	0.000012	49.843420	0.015369	0.153097	0.156738	0.357027	100.399300		178	244	453	663	646		164	70	91	179	186		-0.000024	0.145765	0.021012	0.038023	0.285877	0.229013	-0.000109	0.209774	0.006139	0.008315	0.016923	0.020300		6982.0	5680.0	30.0	 	 	AZ18_WHT01_slab_spinel_81	27245.77	13.646310	193	Friday, October 29, 2021 2:24:35 PM
